Repository: boatman3132/longtimetechnology

# 長天科技官網建置筆記

## 最新消息內容維護流程
- 新文章請放在 `news/` 目錄，檔名格式：`YYYY-MM-DD標題.md`（例：`2025-10-13AI 新創融資.md`）。
- 發佈日期會由檔名前 10 個字推導，標題為去掉日期與副檔名後的全文字。
- Frontmatter（可選）使用 YAML/JSON 格式，支援欄位：
  - `tags`: 字串陣列，預設值 `["行業新聞"]`。
  - `image`: 縮圖相對路徑（例：`dist/news/covers/ai-news.jpg`）。

```markdown
---
tags: ["行業新聞"]

image: "dist/news/covers/ai-news.jpg"
---
Markdown 內文開頭請留一行空白，方便摘要正確產生。
```

## 建置腳本
- 指令：`npm run build:news`（執行 `scripts/build-news-index.js`）。
- 功能：
  - 以 `fast-glob` 掃描 `news/**/*.md`。
  - 使用 `gray-matter` 解析 Frontmatter 與 Markdown 內文。
  - 依日期（新→舊）及 slug 倒序排序，產出 `dist/news-index.json`。
  - 自動建立 `dist/` 目錄並覆寫舊索引。
  - 遇到無法解析的檔案會跳過並於終端機警示。
- 先執行 `npm install` 確保依賴（`fast-glob`, `gray-matter`）存在。

## CI / Deploy 整合
- 在正式建置或部署之前插入 `npm run build:news`，確保最新索引寫入 `dist/news-index.json`。
- GitHub Actions 範例：

```yaml
- name: Install dependencies
  run: npm install

- name: Generate news index
  run: npm run build:news

- name: Build / Deploy
  run: npm run build
```

## 本機驗證步驟
- 於 `news/` 建立三篇測試 Markdown（包含中文、空白、符號），至少兩個日期需相同，用以確認排序規則。
- 執行 `npm run build:news`，檢查 `dist/news-index.json`：
  - 陣列排序是否符合日期新→舊、同日 slug 反向排序。
  - `slug`, `permalink`, `url` 是否正確帶入。
  - `excerpt` 應為單行純文字（約 120–160 字，結尾 `…`）。
- 啟動靜態伺服器（如 `npx serve .`）瀏覽：
  - `news.html` 會自動載入索引並顯示標題、日期、標籤、摘要與（可選）縮圖。
  - 點擊任一項目可跳轉 `news-detail.html?slug=...`，畫面應正確呈現內容與 meta。
- 新增或刪除 Markdown 後重新執行 `npm run build:news`，確認清單與詳情頁同步更新。

## 常見問題排除
- **Module not found**：未執行 `npm install` 或 `node_modules` 缺少套件。請重新安裝依賴後再跑腳本。
- **檔名格式錯誤**：未遵守 `YYYY-MM-DD` 前綴會被跳過，終端機可見警示。
- **摘要異常**：Markdown 開頭未留空行、充斥 HTML 或只有短字句，可能導致摘要不足 120 字；可手動補充段落內容。
- **詳情頁顯示失敗**：檢查網址中的 `slug` 是否正確、檔案是否存在，以及靜態伺服器是否允許讀取 `news/*.md` 檔案。

File: dist/products/榮炭產品型錄.csv
類型,原料,型號大項,型號,結構,包覆,D10 (µm),D50 (µm),D90 (µm),振實 (g/ml),比表 (m²/g),半電容量 (mAh/g),半電首效 (%)
長循環,石油焦,6ED,6ED,2nd,×,7.2,14.4,24.5,1.09,1.47,346.6,94.4
長循環,石油焦,6EQ,6EQ,1st,×,4.6,11.1,20.5,1.25,1.92,352.4,94.5
長循環,石油焦,6EQ,6EQ-2,1st,×,4.4,10.7,20.8,1.22,1.78,352.8,94.6
長循環,石油焦,6EQ,6EQ-6,1st+2nd,×,6.7,12.8,23.2,1.12,1.42,352.1,95.3
長循環,石油焦,6KE,6KE,1st,×,4.3,10.4,20.9,1.24,1.55,331.2,94.8
快充型,MCMB,7H,7H,1st,×,7.6,11.8,17.5,1.42,1.14,350.2,95.2
快充型,MCMB,7P,7P,1st,×,3.4,9.8,18.4,1.31,1.99,345.7,93.9
快充型,MCMB,7P,7PA,1st,√,3.7,10.1,18.6,1.28,1.34,344.8,94.5
快充型,MCMB,7P,7PC,1st,√,3.42,6.54,11.72,1.17,1.52,345.4,94.7
快充型,MCMB,7P,7PE,1st,×,1.99,3.69,6.64,1.01,4.19,335.6,91.7
快充型,針狀焦,9H,9H,1st+2nd,√,6.1,13.6,24.9,1.05,1.48,353.7,94.8
快充型,針狀焦,9H,9HG,1st+2nd,√,5.5,13.4,28.8,1.09,1.62,354.1,94.7
快充型,針狀焦,9KE,9KE,1st+2nd,√,6.1,13.2,24.5,1.11,1.32,356.2,94.7
快充型,針狀焦,9KE,9KE-3,2nd,√,7.9,13.6,22.7,0.98,1.21,353.5,94.5
快充型,針狀焦,9PC,9PC,1st+2nd,√,6.5,13.1,23.2,1.13,1.36,351.2,95.6
快充型,針狀焦,9X,9X,2nd,√,6.6,14.4,25.9,0.98,1.33,351.6,94.8
高能量,針狀焦,9R,9R,1st+2nd,×,6.1,14.4,25.1,1.14,1.42,358.9,94.7
高能量,針狀焦,9R,9R-3,2nd,√,9.9,16.9,27.8,1.05,0.81,356.8,95.2
高能量,針狀焦,9R,9R-3B,2nd,√,11.1,17.9,28.9,0.96,0.91,356.5,94.5
高能量,針狀焦,ZH,ZH-95,1st+2nd,×,7.5,15.1,27.1,1.14,1.27,357.3,94.9
高能量,針狀焦,ZH,ZH-95C,1st+2nd,√,7.7,15.2,26.2,1.12,1.12,355.2,95.7
